Repository: Finn2400/layerloom

# LayerLoom

LayerLoom is an experimental Python toolkit for expanding the apparent color
palette of multi-material FFF prints. It imports 3MF/GLB models, assigns
palette colors, and generates woven multi-material 3MF files where color is
encoded as repeated layer schedules rather than as one direct filament per
visible color.

The goal is practical: produce more apparent colors from ordinary loaded
filaments without custom color-mixing hardware, custom filament fabrication, or
a weaving-aware slicer.

The current public entrypoint is the Qt GUI from the v65 line, which includes
vendor 3MF normalization, streaming preview support for large models,
whole-model build-plate move/rotate controls, and expanded `N`/`O`/`V`/`G`
palette controls for gray, orange, violet, and green.
*LayerLoom application examples: GUI assignment, printed multi-material color,
and scientific visualization workflows.*

## Status

LayerLoom is alpha research software. It is useful, but the public API is not
stable yet. Expect file-format edge cases and slicer-specific quirks.

LayerLoom outputs are standard 3MF files intended for ordinary slicer workflows,
but they are not full project round-trips for vendor-specific slicer files.

## Quick Start From GitHub

Use Python 3.10, 3.11, or 3.12. A virtual environment is strongly recommended
so LayerLoom does not accidentally use a Python from another app or tool.

LayerLoom is not currently published on PyPI. To try it without Git, use
GitHub's **Code → Download ZIP**, extract the folder, and run the included
launcher:

- macOS: `Launch LayerLoom.command`
- Windows: `Launch LayerLoom.bat`

The launcher creates an isolated `.venv`, installs LayerLoom and its GUI
dependencies, runs `layerloom-doctor`, and then opens the app. An internet
connection is required the first time. If macOS removes the launcher's
executable permission, run `chmod +x "Launch LayerLoom.command"` once.

For development or the newest source checkout, clone from GitHub:

macOS and Linux:

```bash
git clone https://github.com/Finn2400/layerloom.git
cd layerloom
python3 -m venv .venv
source .venv/bin/activate
python -m pip install --upgrade pip
python -m pip install -e ".[gui]"
layerloom-doctor
layerloom-gui
```

On macOS, a source checkout also includes a double-click launcher:

```text
Launch LayerLoom.command
```

## Large Files

Generated 3MF/STL/GLB files are intentionally ignored by git. The tiny tutorial
fixtures in [examples/](examples/) are the exception. Keep large test models,
slicer exports, and generated benchmark outputs outside the tracked repo or
publish them separately as release assets or Zenodo datasets.

Raw photographs, calibrated TIFF exports, manuscript figure workspaces, and
one-off analysis outputs are also intentionally kept out of the public software
repo. See [docs/release_and_zenodo.md](docs/release_and_zenodo.md) for the
release checklist and archival DOI workflow.

# LayerLoom Reviewer-Ready Revision Package

This directory contains the local revision package assembled from the submitted anonymous manuscript, verified submitted figure assets, the complete current supplement, and traceable tensile calculations.

## Primary files

- `layerloom__computers_graphics_anon.tex`: anonymous main manuscript.
- `layerloom_references.bib`: bibliography, including the three citations requested by Reviewer 2.
- `figures/`: the submitted main-figure assets, with Figures 1--4 and 6--8
  retained and Figure 5 replaced by the author-provided revised benchmark figure.
- `supplement/supp.tex`: complete S1-S11 supplement.
- `REVIEWER_COMMENT_CHECKLIST.md`: exact-comment checklist with evidence and claim boundaries.
- `response_to_reviewers_draft.md`: concise response-letter draft.

## Reproducibility material

- `analysis/build_revision_figures.py`: archived helper functions for figure development; its default command intentionally does not overwrite submitted main-figure artwork.
- `analysis/generate_tensile_screen.py`: reads the 20 raw Mark-10 workbooks and rebuilds Supplementary Figs. S9-S11 plus the specimen- and group-level CSVs supporting Tables S6-S7.
- `data/tensile_raw/`: the raw Mark-10 workbooks used by the tensile script.
- `supplement/tables/`: retained color, benchmark, and tensile CSV summaries.

These inputs, scripts, the exact TeX source, relevant palette/configuration
files, and calibrated image-analysis inputs are collected in the versioned
archive under `public_archive/layerloom_cag_revision_2026_07_23/`. The matching
public repository branch is recorded on the separate identifying title page;
the anonymous reviewer-facing manuscript refers only to the anonymized
supplementary repository.

## Overleaf upload tree

The final clean upload-only tree is `overleaf_upload/` and its corresponding zip is created after the final fresh compile. It intentionally excludes raw workbooks, scripts, review documents, and TeX build artifacts.

File: manuscript/supplement/tables/tensile_screen_specimen_summary.csv
specimen_id,source_filename,condition,condition_label,orientation,orientation_label,scale,replicate,primary_analysis,analysis_status,raw_point_count,curve_plot_point_count,gauge_width_mm,gauge_thickness_mm,gauge_area_mm2,initial_grip_separation_mm,peak_force_n,peak_time_s,crosshead_travel_at_peak_mm,crosshead_strain_at_peak,crosshead_strain_at_peak_percent,release_time_s,crosshead_travel_at_release_mm,crosshead_strain_at_release,crosshead_strain_at_release_percent,crosshead_work_density_to_peak_mj_m3,crosshead_work_density_to_release_mj_m3,ultimate_tensile_strength_mpa
pink_laying_1,pink_laying_1.xlsx,magenta,Magenta single-color control,flat,"Flat, half-scale",half,1,yes,Primary analysis,284,277,3.06,2.07,6.3342,40.0,219.1,31.251,2.6042,0.06511,6.511,69.000,5.7500,0.14375,14.375,1.09471,2.76018,34.590
pink_laying_2,pink_laying_2.xlsx,magenta,Magenta single-color control,flat,"Flat, half-scale",half,2,yes,Primary analysis,428,422,3.06,2.07,6.3342,40.0,220.7,28.500,2.3750,0.05937,5.938,105.250,8.7708,0.21927,21.927,0.96530,3.29040,34.843
pink_laying_3,pink_laying_3.xlsx,magenta,Magenta single-color control,flat,"Flat, half-scale",half,3,yes,Primary analysis,244,235,3.06,2.07,6.3342,40.0,223.6,26.250,2.1875,0.05469,5.469,58.500,4.8750,0.12187,12.188,0.92547,2.49756,35.300
pink_laying_4,pink_laying_4.xlsx,magenta,Magenta single-color control,flat,"Flat, half-scale",half,4,yes,Primary analysis,484,481,3.06,2.07,6.3342,40.0,215.8,28.500,2.3750,0.05937,5.938,120.000,10.0000,0.25000,25.000,0.99858,3.56803,34.069
pink_laying_5,pink_laying_5.xlsx,magenta,Magenta single-color control,flat,"Flat, half-scale",half,5,yes,Primary analysis,210,203,3.06,2.07,6.3342,40.0,230.9,29.500,2.4583,0.06146,6.146,50.500,4.2083,0.10521,10.521,1.02945,2.09277,36.453
pink_standing_1,pink_standing_1.xlsx,magenta,Magenta single-color control,upright,"Upright, full-scale",full,1,no,Chronological familiarization; excluded from primary analysis,151,147,6.00,4.13,24.7800,90.0,360.7,36.250,3.0208,0.03356,3.356,36.500,3.0417,0.03380,3.380,0.23229,0.23400,14.556
pink_standing_2,pink_standing_2.xlsx,magenta,Magenta single-color control,upright,"Upright, full-scale",full,2,no,Chronological familiarization; excluded from primary analysis,140,139,6.00,4.13,24.7800,90.0,357.9,34.250,2.8542,0.03171,3.171,34.500,2.8750,0.03194,3.194,0.22543,0.22712,14.443
pink_standing_3,pink_standing_3.xlsx,magenta,Magenta single-color control,upright,"Upright, full-scale",full,3,yes,Primary analysis,162,159,6.00,4.13,24.7800,90.0,404.8,39.250,3.2708,0.03634,3.634,39.500,3.2917,0.03657,3.657,0.29685,0.29877,16.336
pink_standing_4,pink_standing_4.xlsx,magenta,Magenta single-color control,upright,"Upright, full-scale",full,4,yes,Primary analysis,149,146,6.00,4.13,24.7800,90.0,369.4,36.000,3.0000,0.03333,3.333,36.250,3.0208,0.03356,3.356,0.24468,0.24642,14.907
pink_standing_5,pink_standing_5.xlsx,magenta,Magenta single-color control,upright,"Upright, full-scale",full,5,yes,Primary analysis,147,143,6.00,4.13,24.7800,90.0,370.6,35.250,2.9375,0.03264,3.264,35.500,2.9583,0.03287,3.287,0.24014,0.24190,14.956
purple_laying_1,purple_laying_1.xlsx,cm_weave,CM LayerLoom weave,flat,"Flat, half-scale",half,1,yes,Primary analysis,256,248,3.06,2.07,6.3342,40.0,228.4,28.750,2.3958,0.05990,5.990,61.750,5.1458,0.12865,12.865,1.04732,2.82253,36.058
purple_laying_2,purple_laying_2.xlsx,cm_weave,CM LayerLoom weave,flat,"Flat, half-scale",half,2,yes,Primary analysis,265,253,3.06,2.07,6.3342,40.0,231.1,27.501,2.2917,0.05729,5.729,63.001,5.2501,0.13125,13.125,0.97015,2.60814,36.484
purple_laying_3,purple_laying_3.xlsx,cm_weave,CM LayerLoom weave,flat,"Flat, half-scale",half,3,yes,Primary analysis,217,206,3.06,2.07,6.3342,40.0,228.1,27.250,2.2708,0.05677,5.677,51.250,4.2708,0.10677,10.677,1.00208,2.14220,36.011
purple_laying_4,purple_laying_4.xlsx,cm_weave,CM LayerLoom weave,flat,"Flat, half-scale",half,4,yes,Primary analysis,270,265,3.06,2.07,6.3342,40.0,236.3,28.250,2.3542,0.05885,5.885,66.000,5.5000,0.13750,13.750,1.00850,2.88595,37.305
purple_laying_5,purple_laying_5.xlsx,cm_weave,CM LayerLoom weave,flat,"Flat, half-scale",half,5,yes,Primary analysis,229,224,3.06,2.07,6.3342,40.0,230.4,29.500,2.4583,0.06146,6.146,55.751,4.6459,0.11615,11.615,1.06009,2.42832,36.374
purple_standing_1_example,purple_standing_1_example.xlsx,cm_weave,CM LayerLoom weave,upright,"Upright, full-scale",full,1,no,"Chronological familiarization; excluded from primary analysis; sign reversal after peak, curve truncated at release",54,41,6.00,4.13,24.7800,90.0,137.8,9.750,0.8125,0.00903,0.903,10.001,0.8334,0.00926,0.926,0.02820,0.02885,5.561
purple_standing_2,purple_standing_2.xlsx,cm_weave,CM LayerLoom weave,upright,"Upright, full-scale",full,2,no,Chronological familiarization; excluded from primary analysis,169,169,6.00,4.13,24.7800,90.0,421.2,41.750,3.4792,0.03866,3.866,42.000,3.5000,0.03889,3.889,0.32357,0.32556,16.998
purple_standing_3,purple_standing_3.xlsx,cm_weave,CM LayerLoom weave,upright,"Upright, full-scale",full,3,yes,Primary analysis,112,109,6.00,4.13,24.7800,90.0,332.2,36.000,3.0000,0.03333,3.333,36.250,3.0208,0.03356,3.356,0.21532,0.21689,13.406
purple_standing_4,purple_standing_4.xlsx,cm_weave,CM LayerLoom weave,upright,"Upright, full-scale",full,4,yes,Primary analysis,194,188,6.00,4.13,24.7800,90.0,418.5,46.500,3.8750,0.04306,4.306,46.750,3.8958,0.04329,4.329,0.32577,0.32774,16.889
purple_standing_5,purple_standing_5.xlsx,cm_weave,CM LayerLoom weave,upright,"Upright, full-scale",full,5,yes,Primary analysis,189,185,6.00,4.13,24.7800,90.0,432.5,45.251,3.7709,0.04190,4.190,46.000,3.8333,0.04259,4.259,0.36447,0.37456,17.454
